Repository: abhi3700/AutoPlot

# Excel-office
All the macro enabled Excel sheets belong to DRY ETCH.

## Excel workbooks
Click [here](./macro_enabled_logbooks)

## Execution
1. M-I: Place a <kbd>RUN</kbd> button in the Excel sheet.
2. M-II: A batch file with this code:
	```bat
	cmd /c python run.py
	```
	It can also be added in __Task Scheduler__ to automate the process.

File: examples/dry_etch/unt02_teos_contour/out.csv (part 1 of 5)
,Date (MM/DD/YYYY),Layer,Recipe,Wafer Type,Site,1,2,3,4,5,6,7,8,9,Max Etch Rate,Min Etch Rate,Etch Rate (A/Min),% Uni,STDEV,Result,Employee Code,Lot ID,M'MENT TOOL,Remarks,LSL,USL,LCL,UCL,% Uni USL,% Uni UCL
3,2018-01-01,TEOS,ME-ER,ATZP91,Pre,5006.44,4938.82,4944.38,4917.69,4969.63,5039.08,4966.69,4917.93,4926.84,4079.500000000001,3811.5,3988.162222222222,3.396274236471941,88.39500916024072,Pass,1428,,,,3650.0,4450.0,3700.0,4100.0,7.0,6.5
4,,,,ATZP91,Post,3048.14,2918.64,2916.12,2897.4,3013.42,3133.33,2953.02,2878.18,2922.52,,,,,,,,,,,,,,,,
5,,,,ATZP91,"∆ /Time=ERÅ/Min
",3916.5999999999995,4040.3599999999997,4056.5200000000004,4040.579999999999,3912.42,3811.5,4027.3399999999992,4079.500000000001,4008.6400000000003,,,,,,,,,,,,,,,,
15,2018-01-05,TEOS,ME-ER,ATZP91,Pre,6871.91,6867.18,6881.18,6844.27,6838.7,6864.9,6891.75,6866.4,6838.22,4037.3599999999988,3787.16,3951.664444444444,3.1976402386344334,83.90486444649237,Pass,1335/102,,,,3650.0,4450.0,3700.0,4100.0,7.0,6.5
16,,,,ATZP91,Post,4927.9,4862.95,4871.56,4846.37,4901.89,4971.32,4893.69,4847.72,4858.62,,,,,,,,,,,,,,,,
17,,,,ATZP91,"∆ /Time=ERÅ/Min
",3888.0200000000004,4008.460000000001,4019.24,3995.800000000001,3873.619999999999,3787.16,3996.120000000001,4037.3599999999988,3959.2000000000007,,,,,,,,,,,,,,,,
24,2018-01-09,TEOS,ME-ER,ATZP91,Pre,4934.08,4870.7,4878.93,4854.35,4908.2,4976.64,4900.54,4855.75,4866.63,4034.0600000000004,3787.6000000000004,3954.4000000000005,3.1509935231140194,87.8981126077093,Pass,1335,,,,3650.0,4450.0,3700.0,4100.0,7.0,6.5
25,,,,ATZP91,Post,2994.16,2863.28,2864.1,2848.08,2970.88,3082.84,2896.07,2838.72,2892.89,,,,,,,,,,,,,,,,
26,,,,ATZP91,"∆ /Time=ERÅ/Min
",3879.84,4014.8399999999992,4029.6600000000008,4012.540000000001,3874.6399999999994,3787.6000000000004,4008.9399999999996,4034.0600000000004,3947.4800000000005,,,,,,,,,,,,,,,,
33,2018-01-12,TEOS,ME-ER,ATZP91,Pre,3000.74,2869.49,2870.67,2853.94,2976.28,3089.63,2902.31,2844.48,2898.61,3993.1000000000004,3760.2200000000003,3917.091111111112,3.003616515247663,82.91187074903733,Pass,121/1335,,,,3650.0,4450.0,3700.0,4100.0,7.0,6.5
34,,,,ATZP91,Post,1076.27,884.29,874.12,869.47,1055.02,1209.52,914.63,849.48,946.44,,,,,,,,,,,,,,,,
35,,,,ATZP91,"∆ /Time=ERÅ/Min
",3848.9399999999996,3970.3999999999996,3993.1000000000004,3968.94,3842.5200000000004,3760.2200000000003,3975.3599999999997,3990.0,3904.34,,,,,,,,,,,,,,,,
42,2018-01-17,TEOS,ME-ER,ATZP91,Pre,7011.87,6985.21,7001.31,6976.16,7008.16,7025.95,7020.98,6989.85,6990.55,4046.1000000000004,3776.879999999999,3953.8844444444444,3.4413995689622263,90.81176618577305,Pass,1428,,,,3650.0,4450.0,3700.0,4100.0,7.0,6.5
43,,,,ATZP91,Post,5077.16,4983.58,4985.83,4969.27,5065.67,5137.51,5020.19,4966.8,5011.55,,,,,,,,,,,,,,,,
44,,,,ATZP91,"∆ /Time=ERÅ/Min
",3869.42,4003.26,4030.960000000001,4013.779999999999,3884.9799999999996,3776.879999999999,4001.58,4046.1000000000004,3958.0,,,,,,,,,,,,,,,,
51,2018-01-22,TEOS,ME-ER,ATZP91,Pre,5077.16,4983.58,4985.83,4969.27,5065.67,5137.51,5020.19,4966.8,5011.55,4059.9000000000005,3748.580000000001,3968.9244444444444,3.9869475237178,101.97547537412608,Pass,,,,,3650.0,4450.0,3700.0,4100.0,7.0,6.5
52,,,,ATZP91,Post,3137.12,2972.23,2961.51,2952.67,3105.95,3263.22,3013.26,2936.85,3014.59,,,,,,,,,,,,,,,,
53,,,,ATZP91,"∆ /Time=ERÅ/Min
",3880.08,4022.7,4048.6399999999994,4033.2000000000007,3919.4400000000005,3748.580000000001,4013.8599999999988,4059.9000000000005,3993.92,,,,,,,,,,,,,,,,
60,2018-01-25,TEOS,ME-ER,ATZP91,Pre,6882.67,6881.03,6899.28,6863.66,6863.4,6887.16,6910.22,6881.89,6859.54,3961.120000000001,3670.8600000000006,3869.6244444444446,3.8032070314649697,97.87043924381163,Pass,1428,,,,3650.0,4450.0,3700.0,4100.0,7.0,6.5
61,,,,ATZP91,Post,4988.84,4917.51,4923.53,4900.67,4967.01,5051.73,4950.13,4901.33,4914.79,,,,,,,,,,,,,,,,
62,,,,ATZP91,"∆ /Time=ERÅ/Min
",3787.66,3927.039999999999,3951.5,3925.9799999999996,3792.779999999999,3670.8600000000006,3920.1800000000003,3961.120000000001,3889.5,,,,,,,,,,,,,,,,
69,2018-01-28,TEOS,ME-ER,ATZP91,Pre,3074.32,2939.89,2937.74,2919.62,3034.45,3180.34,2976.15,2900.09,2938.64,3992.6400000000003,3796.9600000000005,3920.815555555555,2.5120673718804536,75.0426850384782,Pass,,,,,3650.0,4450.0,3700.0,4100.0,7.0,6.5
70,,,,ATZP91,Post,1144.08,951.15,943.58,937.56,1121.57,1281.86,992.36,903.77,981.64,,,,,,,,,,,,,,,,
71,,,,ATZP91,"∆ /Time=ERÅ/Min
",3860.4800000000005,3977.4799999999996,3988.3199999999997,3964.12,3825.7599999999998,3796.9600000000005,3967.58,3992.6400000000003,3914.0,,,,,,,,,,,,,,,,
78,2018-01-31,TEOS,ME-ER,ATZP91,Pre,6774.82,6669.36,6780.36,6778.2,6985.17,6859.91,6748.62,6761.48,6886.79,4026.66,3780.8600000000006,3944.3088888888888,3.1482468184519448,85.20958168603794,Pass,1335,,,,3650.0,4450.0,3700.0,4100.0,7.0,6.5
79,,,,ATZP91,Post,4849.42,4683.11,4767.03,4777.05,5040.78,4969.48,4748.2,4753.39,4906.86,,,,,,,,,,,,,,,,
80,,,,ATZP91,"∆ /Time=ERÅ/Min
",3850.7999999999993,3972.5,4026.66,4002.2999999999993,3888.7800000000007,3780.8600000000006,4000.84,4016.1799999999985,3959.8600000000006,,,,,,,,,,,,,,,,
87,2018-02-03,TEOS,ME-ER,ATZP91,Pre,4862.43,4702.49,4785.13,4795.45,5046.18,4975.95,4766.88,4772.48,4918.28,4059.5199999999995,3760.2199999999993,3960.3511111111115,3.8274929857002946,99.94754729912307,Pass,1335,,,,3650.0,4450.0,3700.0,4100.0,7.0,6.5
88,,,,ATZP91,Post,2928.16,2697.02,2765.78,2781.36,3101.84,3095.84,2759.33,2742.72,2931.64,,,,,,,,,,,,,,,,
89,,,,ATZP91,"∆ /Time=ERÅ/Min
",3868.540000000001,4010.9399999999996,4038.7,4028.1799999999994,3888.6800000000003,3760.2199999999993,4015.1000000000004,4059.5199999999995,3973.2799999999997,,,,,,,,,,,,,,,,
96,2018-02-06,TEOS,ME-ER,ATZP91,Pre,6720.03,6637.98,6738.71,6747.14,6897.17,6766.19,6712.1,6728.93,6824.22,3983.08,3708.24,3895.748888888889,3.5733788218407265,90.48312224449464,Pass,102,,,,3650.0,4450.0,3700.0,4100.0,7.0,6.5
97,,,,ATZP91,Post,4811.45,4669.2,4752.81,4770.95,4978.59,4912.07,4741.55,4737.39,4867.59,,,,,,,,,,,,,,,,
98,,,,ATZP91,"∆ /Time=ERÅ/Min
",3817.16,3937.5599999999995,3971.7999999999993,3952.380000000001,3837.16,3708.24,3941.1000000000004,3983.08,3913.26,,,,,,,,,,,,,,,,
105,2018-02-09,TEOS,ME-ER,ATZP91,Pre,4823.32,4683.57,4766.54,4783.84,4983.95,4919.51,4755.23,4751.19,4877.05,4044.5199999999995,3763.120000000001,3954.786666666667,3.6041620771449336,96.48851019677447,Pass,,,,,3650.0,4450.0,3700.0,4100.0,7.0,6.5
106,,,,ATZP91,Post,2886.01,2678.26,2748.94,2773.39,3043.51,3037.95,2747.07,2728.93,2903.6,,,,,,,,,,,,,,,,
107,,,,ATZP91,"∆ /Time=ERÅ/Min
",3874.619999999999,4010.619999999999,4035.2,4020.9000000000005,3880.879999999999,3763.120000000001,4016.319999999999,4044.5199999999995,3946.9000000000005,,,,,,,,,,,,,,,,
114,2018-02-12,TEOS,ME-ER,ATZP91,Pre,2889.0,2679.0,2752.0,2777.0,3050.0,3044.0,2750.0,2732.0,2908.0,4017.38,3840.34,3944.833333333334,2.2530708653400726,64.38809983212312,Pass,,,,,3650.0,4450.0,3700.0,4100.0,7.0,6.5
115,,,,ATZP91,Post,951.05,692.74,752.74,777.1,1111.98,1123.83,763.39,723.31,933.11,,,,,,,,,,,,,,,,
116,,,,ATZP91,"∆ /Time=ERÅ/Min
",3875.9,3972.52,3998.52,3999.8,3876.04,3840.34,3973.2200000000003,4017.38,3949.7799999999997,,,,,,,,,,,,,,,,
123,2018-02-15,TEOS,ME-ER,ATZP91,Pre,6754.54,6663.66,6768.7,6776.49,6961.24,6830.94,6740.29,6759.85,6854.33,3976.9000000000015,3711.9799999999996,3903.248888888889,3.4454953127113686,86.46629176223115,Pass,121/102,,,,3650.0,4450.0,3700.0,4100.0,7.0,6.5
124,,,,ATZP91,Post,4838.35,4693.93,4783.54,4797.28,5028.22,4974.95,4765.92,4771.4,4891.83,,,,,,,,,,,,,,,,
125,,,,ATZP91,"∆ /Time=ERÅ/Min
",3832.379999999999,3939.459999999999,3970.3199999999997,3958.42,3866.039999999999,3711.9799999999996,3948.74,3976.9000000000015,3925.0,,,,,,,,,,,,,,,,
132,2018-02-28,TEOS,ME-ER,ATZP91,Pre,6769.72,6666.42,6769.02,6775.98,6979.0,6853.84,6742.09,6761.4,6870.12,4041.5999999999985,3755.4799999999996,3955.764444444444,3.669578867986465,91.96976556336325,Pass,1428,,,,3650.0,4450.0,3700.0,4100.0,7.0,6.5
133,,,,ATZP91,Post,4834.59,4675.22,4757.25,4768.52,5017.03,4976.1,4744.26,4740.6,4873.08,,,,,,,,,,,,,,,,
134,,,,ATZP91,"∆ /Time=ERÅ/Min
",3870.26,3982.3999999999996,4023.540000000001,4014.9199999999983,3923.9400000000005,3755.4799999999996,3995.66,4041.5999999999985,3994.08,,,,,,,,,,,,,,,,
141,2018-03-08,TEOS,ME-ER,ATZP91,Pre,4855.3,4699.79,4781.28,4792.94,5030.82,4989.47,4768.61,4765.3,4893.57,3801.5600000000004,3505.959999999999,3651.8666666666663,4.045148011911035,90.54982716716306,Pass,121,,,,3650.0,4450.0,3700.0,4100.0,7.0,6.5
142,,,,ATZP91,Post,3088.69,2865.98,2934.46,2956.28,3277.84,3088.69,2934.14,2909.92,3087.68,,,,,,,,,,,,,,,,
143,,,,ATZP91,"∆ /Time=ERÅ/Min
",3533.2200000000003,3667.62,3693.6399999999994,3673.319999999999,3505.959999999999,3801.5600000000004,3668.9399999999996,3710.76,3611.7799999999997,,,,,,,,,,,,,,,,
150,2018-03-14,TEOS,ME-ER,ATZP91,Pre,3104.76,2880.54,2949.87,2971.38,3293.55,3324.66,2949.43,2924.63,3104.16,3944.1800000000003,3634.2599999999998,3852.553333333333,4.0894959912594215,100.22380854867365,Pass,121,,,,3650.0,4450.0,3700.0,4100.0,7.0,6.5
151,,,,ATZP91,Post,1219.39,937.24,985.38,1011.32,1392.59,1507.53,997.86,952.54,1162.64,,,,,,,,,,,,,,,,
152,,,,ATZP91,"∆ /Time=ERÅ/Min
",3770.7400000000002,3886.6,3928.9799999999996,3920.12,3801.9200000000005,3634.2599999999998,3903.1399999999994,3944.1800000000003,3883.0399999999995,,,,,,,,,,,,,,,,
159,2018-03-28,TEOS,ME-ER,ATZP91,Pre,6926.6,6815.11,6921.39,6923.23,6923.23,6923.23,6888.62,6909.03,6923.23,3960.199999999999,3463.619999999999,3793.3422222222216,6.689009162398873,183.9357269386279,Fail,1335,,,,3650.0,4450.0,3700.0,4100.0,7.0,6.5
160,,,,ATZP91,Post,5034.44,4863.77,4949.54,4960.96,5148.53,5191.42,4932.77,4928.93,5073.27,,,,,,,,,,,,,,,,
161,,,,ATZP91,"∆ /Time=ERÅ/Min
",3784.3200000000015,3902.6799999999985,3943.7000000000007,3924.539999999999,3549.3999999999996,3463.619999999999,3911.699999999999,3960.199999999999,3699.9199999999983,,,,,,,,,,,,,,,,
168,2018-04-02,TEOS,ME-ER,ATZP91,Pre,5043.41,4875.82,4959.53,4970.4,5257.94,5199.42,4943.27,4939.13,5082.31,4046.8200000000006,3738.3199999999997,3960.9755555555553,3.9626776140185136,104.95246913617879,Pass,1335,,,,3650.0,4450.0,3700.0,4100.0,7.0,6.5
169,,,,ATZP91,Post,3090.66,2860.18,2937.45,2957.81,3320.95,3330.26,2929.19,2915.72,3104.62,,,,,,,,,,,,,,,,
170,,,,ATZP91,"∆ /Time=ERÅ/Min
",3905.5,4031.2799999999997,4044.16,4025.1799999999994,3873.9799999999996,3738.3199999999997,4028.1600000000008,4046.8200000000006,3955.380000000001,,,,,,,,,,,,,,,,
177,2018-04-09,TEOS,ME-ER,ATZP91,Pre,3105.97,2870.93,2948.58,2969.01,3339.9,3348.87,2940.72,2926.4,3118.88,4029.32,3776.66,3960.3133333333335,3.2367492614636513,83.24821259346265,Pass,,,,,3650.0,4450.0,3700.0,4100.0,7.0,6.5
178,,,,ATZP91,Post,1155.95,867.99,935.01,962.87,1378.4,1460.54,934.73,911.74,1140.62,,,,,,,,,,,,,,,,
179,,,,ATZP91,"∆ /Time=ERÅ/Min
",3900.0399999999995,4005.8799999999997,4027.14,4012.2800000000007,3923.0,3776.66,4011.9799999999996,4029.32,3956.5200000000004,,,,,,,,,,,,,,,,
186,2018-04-13,TEOS,ME-ER,ATZP91,Pre,4966.41,4917.5,5021.64,5033.07,5171.09,5006.61,4992.93,5015.71,5092.57,4028.76,3698.959999999999,3930.6755555555555,4.267752972416199,105.84754167089791,Pass,1428,,,,3650.0,4450.0,3700.0,4100.0,7.0,6.5
187,,,,ATZP91,Post,3034.86,2919.61,3018.03,3038.4,3241.74,3157.13,3002.52,3001.33,3115.87,,,,,,,,,,,,,,,,
188,,,,ATZP91,"∆ /Time=ERÅ/Min
",3863.0999999999995,3995.7799999999997,4007.2200000000003,3989.3399999999992,3858.7000000000007,3698.959999999999,3980.8200000000006,4028.76,3953.3999999999996,,,,,,,,,,,,,,,,
195,2018-04-18,TEOS,ME-ER,ATZP91,Pre,3043.9,2927.89,3027.23,3047.56,3251.96,3166.29,3011.57,3010.15,3125.35,3992.84,3691.46,3906.1199999999994,3.9220228257616196,95.49613290601346,Pass,74,,,,3650.0,4450.0,3700.0,4100.0,7.0,6.5
196,,,,ATZP91,Post,1123.86,951.13,1040.49,1067.99,1323.69,1320.56,1036.59,1013.73,1156.32,,,,,,,,,,,,,,,,
197,,,,ATZP91,"∆ /Time=ERÅ/Min
",3840.0800000000004,3953.5199999999995,3973.48,3959.14,3856.54,3691.46,3949.9600000000005,3992.84,3938.06,,,,,,,,,,,,,,,,
204,2018-04-25,TEOS,ME-ER,ATZP91,Pre,6818.35,6711.59,6816.14,6820.52,7000.0,6902.34,6787.37,6806.13,6923.55,4007.0599999999995,3733.800000000001,3923.406666666667,3.5300987228808993,91.06098945209763,Pass,121,,,After tool shutdown,3650.0,4450.0,3700.0,4100.0,7.0,6.5
205,,,,ATZP91,Post,4882.77,4731.02,4820.93,4830.89,5082.7,5035.44,4804.83,4802.6,4939.48,,,,,,,,,,,,,,,,
206,,,,ATZP91,"∆ /Time=ERÅ/Min
",3871.16,3961.1399999999994,3990.42,3979.26,3834.6000000000004,3733.800000000001,3965.08,4007.0599999999995,3968.1400000000012,,,,,,,,,,,,,,,,
213,2018-04-30,TEOS,ME-ER,ATZP91,Pre,6674.81,6695.13,6763.6,6743.99,6820.87,6722.84,6742.74,6738.08,6788.84,3988.2800000000007,3749.24,3923.542222222223,3.0893619661080147,79.44479306060386,Pass,,,,,3650.0,4450.0,3700.0,4100.0,7.0,6.5
214,,,,ATZP91,Post,4749.42,4718.31,4771.46,4756.41,4873.65,4848.22,4759.54,4743.94,4814.01,,,,,,,,,,,,,,,,
215,,,,ATZP91,"∆ /Time=ERÅ/Min
",3850.7800000000007,3953.6399999999994,3984.2800000000007,3975.16,3894.4400000000005,3749.24,3966.3999999999996,3988.2800000000007,3949.66,,,,,,,,,,,,,,,,
222,2018-05-04,TEOS,ME-ER,ATZP91,Pre,4766.85,4736.25,4787.97,4773.73,4884.82,4861.59,4776.52,4761.55,4829.58,4054.88,3749.9000000000005,3960.9333333333343,3.907605339292069,103.92545742017796,Pass,1159,Q18180078.F1,,,3650.0,4450.0,3700.0,4100.0,7.0,6.5
223,,,,ATZP91,Post,2827.07,2727.89,2767.06,2756.47,2946.76,2986.64,2764.14,2734.11,2844.52,,,,,,,,,,,,,,,,
224,,,,ATZP91,"∆ /Time=ERÅ/Min
",3879.5600000000004,4016.7200000000003,4041.8200000000006,4034.5199999999995,3876.119999999999,3749.9000000000005,4024.760000000001,4054.88,3970.12,,,,,,,,,,,,,,,,
231,2018-05-07,TEOS,ME-ER,ATZP91,Pre,6822.34,6816.37,6884.97,6861.31,6992.8,6904.45,6865.48,6856.36,6941.24,4057.6799999999985,3767.039999999999,3966.8777777777786,3.71438211207557,96.12645652699382,Pass,,,,,3650.0,4450.0,3700.0,4100.0,7.0,6.5
232,,,,ATZP91,Post,4878.49,4812.32,4862.92,4848.26,5044.38,5020.93,4857.55,4827.52,4942.0,,,,,,,74/1335,,,,,,,,,
233,,,,ATZP91,"∆ /Time=ERÅ/Min
",3887.7000000000007,4008.1000000000004,4044.1000000000004,4026.1000000000004,3896.84,3767.039999999999,4015.8599999999988,4057.6799999999985,3998.4799999999996,,,,,,,,,,,,,,,,
240,2018-05-10,TEOS,ME-ER,ATZP91,Pre,4892.07,4827.83,4876.88,4862.62,5052.88,5028.9,4871.62,4842.83,4953.44,4083.8599999999997,3755.079999999999,3979.1888888888884,4.194189520521916,112.15670426288477,Pass,1335,,,,3650.0,4450.0,3700.0,4100.0,7.0,6.5
241,,,,ATZP91,Post,2935.9,2804.31,2843.61,2834.13,3119.6,3151.36,2850.38,2800.9,2962.53,,,,,,,,,,,,,,,,
242,,,,ATZP91,"∆ /Time=ERÅ/Min
",3912.3399999999992,4047.04,4066.54,4056.9799999999996,3866.5600000000004,3755.079999999999,4042.4799999999996,4083.8599999999997,3981.819999999999,,,,,,,,,,,,,,,,
249,2018-05-14,TEOS,ME-ER,ATZP91,Pre,6868.33,6885.98,6956.29,6921.16,7000.0,6930.7,6923.27,6925.92,6981.98,4051.2199999999993,3764.879999999999,3960.4466666666663,3.6634638758460127,97.53698785589778,Pass,1335,,,,3650.0,4450.0,3700.0,4100.0,7.0,6.5
250,,,,ATZP91,Post,4927.31,4883.28,4935.44,4907.59,5061.82,5048.26,4916.04,4900.31,4991.57,,,,,,,,,,,,,,,,
251,,,,ATZP91,"∆ /Time=ERÅ/Min
",3882.039999999999,4005.3999999999996,4041.7000000000007,4027.1399999999994,3876.3600000000006,3764.879999999999,4014.460000000001,4051.2199999999993,3980.8199999999997,,,,,,,,,,,,,,,,
258,2018-05-17,TEOS,ME-ER,ATZP91,Pre,4942.0,4898.0,4950.0,4923.0,5073.0,5059.0,4931.0,4916.0,5005.0,4072.0,3772.0,3984.6666666666665,3.8245792962774097,98.48350115628506,Pass,121,,,,3650.0,4450.0,3700.0,4100.0,7.0,6.5
259,,,,ATZP91,Post,2978.0,2874.0,2922.0,2900.0,3118.0,3173.0,2911.0,2880.0,3010.0,,,,,,,,,,,,,,,,
260,,,,ATZP91,"∆ /Time=ERÅ/Min
",3928.0,4048.0,4056.0,4046.0,3910.0,3772.0,4040.0,4072.0,3990.0,,,,,,,,,,,,,,,,
267,2018-05-21,TEOS,ME-ER,ATZP91,Pre,6990.52,6987.59,6999.97,6999.94,6999.95,7000.0,6999.94,6999.99,6999.91,4030.460000000001,3570.8199999999997,3860.6000000000004,6.04687631556792,164.95196421988894,Pass,102,,,,3650.0,4450.0,3700.0,4100.0,7.0,6.5
268,,,,ATZP91,Post,5027.46,4972.36,5038.13,5021.19,5214.54,5182.05,5026.01,5001.96,5121.41,,,,,,,,,,,,,,,,
269,,,,ATZP91,"∆ /Time=ERÅ/Min
",3926.120000000001,4030.460000000001,3923.6800000000003,3957.5,3570.8199999999997,3635.8999999999996,3947.8599999999988,3996.0599999999995,3757.0,,,,,,,,,,,,,,,,
276,2018-05-24,TEOS,ME-ER,ATZP91,Pre,6855.3,6847.12,6915.85,6889.95,7000.0,6934.37,6894.35,6886.61,6975.03,4069.26,3806.76,3988.284444444444,3.3329016432157355,91.66304914076015,Pass,1159,Q18260025.F1,,,3650.0,4450.0,3700.0,4100.0,7.0,6.5
277,,,,ATZP91,Post,4891.8,4828.9,4881.22,4863.89,5050.01,5030.99,4869.18,4854.03,4981.28,,,,,,,,,,,,,,,,
278,,,,ATZP91,"∆ /Time=ERÅ/Min
",3927.0,4036.4400000000005,4069.26,4052.119999999999,3899.9799999999996,3806.76,4050.34,4065.16,3987.5,,,,,,,,,,,,,,,,
285,2018-05-28,TEOS,ME-ER,ATZP91,Pre,4904.39,4842.66,4894.71,4876.95,5060.51,5040.19,4882.38,4867.34,4992.62,4123.6,3807.5199999999995,4029.251111111111,3.9853135496626058,102.7088107764223,Pass,1428,,,,3650.0,4450.0,3700.0,4100.0,7.0,6.5
286,,,,ATZP91,Post,2921.55,2800.74,2840.73,2831.04,3084.51,3136.43,2840.93,2805.54,2968.65,,,,,,,,,,,,,,,,
287,,,,ATZP91,"∆ /Time=ERÅ/Min
",3965.6800000000003,4083.84,4107.96,4091.8199999999997,3952.0,3807.5199999999995,4082.9000000000005,4123.6,4047.9399999999996,,,,,,,,,,,,,,,,
294,2018-06-01,TEOS,ME-ER,ATZP91,Pre,2921.55,2800.74,2840.73,2831.04,3084.51,3136.43,2840.93,2805.54,2968.65,3826.84,3493.7599999999998,3698.655555555555,4.549900281397705,119.24296238262313,Pass,121/1428,,,,3650.0,4450.0,3700.0,4100.0,7.0,6.5
295,,,,ATZP91,Post,1126.78,914.76,930.66,947.96,1296.77,1389.55,962.32,892.12,1125.25,,,,,,,,,,,,,,,,
296,,,,ATZP91,"∆ /Time=ERÅ/Min
",3589.5400000000004,3771.9599999999996,3820.1400000000003,3766.16,3575.4800000000005,3493.7599999999998,3757.2199999999993,3826.84,3686.8,,,,,,,,,,,,,,,,
303,2018-06-05,TEOS,ME-ER,ATZP91,Pre,3011.83,2902.24,2951.89,2930.35,3156.22,3216.95,2942.93,2908.77,3041.83,3992.8999999999996,3669.68,3865.8599999999997,4.218161506959794,120.8060760061309,Pass,1335,,,,3650.0,4450.0,3700.0,4100.0,7.0,6.5
304,,,,ATZP91,Post,1149.9,933.37,955.44,955.63,1269.15,1382.11,978.19,913.3,1129.55,,,,,,,,,,,,,,,,
305,,,,ATZP91,"∆ /Time=ERÅ/Min
",3723.8599999999997,3937.74,3992.8999999999996,3949.4399999999996,3774.1399999999994,3669.68,3929.4799999999996,3990.94,3824.56,,,,,,,,,,,,,,,,
312,2018-06-08,TEOS,ME-ER,ATZP91,Pre,5053.73,4996.67,5062.85,5045.28,5240.37,5208.91,5051.08,5026.51,5146.24,4013.26,3667.6399999999994,3874.3866666666663,4.499733104193529,123.45107411440415,Pass,1335,,,,3650.0,4450.0,3700.0,4100.0,7.0,6.5
313,,,,ATZP91,Post,3168.6,3017.39,3065.07,3076.96,3374.43,3375.09,3086.36,3019.88,3213.12,,,,,,,,,,,,,,,,
314,,,,ATZP91,"∆ /Time=ERÅ/Min
",3770.2599999999993,3958.5600000000004,3995.5600000000004,3936.6399999999994,3731.88,3667.6399999999994,3929.4399999999996,4013.26,3866.24,,,,,,,,,,,,,,,,
321,2018-06-11,TEOS,ME-ER,ATZP91,Pre,3179.64,3026.86,3074.82,3086.8,3388.78,3389.57,3096.49,3029.19,3224.33,4014.44,3690.2200000000003,3893.1866666666665,4.208102628798673,114.22319204086978,Pass,121/1159,Q18240020.F1,,,3650.0,4450.0,3700.0,4100.0,7.0,6.5
322,,,,ATZP91,Post,1282.27,1046.28,1068.51,1105.7,1497.38,1544.46,1124.15,1021.97,1286.42,,,,,,,,,,,,,,,,
323,,,,ATZP91,"∆ /Time=ERÅ/Min
",3794.74,3961.1600000000003,4012.6200000000003,3962.2000000000003,3782.8,3690.2200000000003,3944.6799999999994,4014.44,3875.8199999999997,,,,,,,,,,,,,,,,
330,2018-06-15,TEOS,ME-ER,ATZP91,Pre,6881.84,6875.3,6945.57,6919.32,7051.01,6960.93,6922.73,6914.07,6998.66,3989.0199999999986,3641.92,3859.93111111111,4.548587723137629,121.28731636538858,Pass,121,,,,3650.0,4450.0,3700.0,4100.0,7.0,6.5
331,,,,ATZP91,Post,5005.89,4910.25,4955.07,4951.35,5177.59,5139.97,4963.5,4919.56,5076.56,,,,,,,,,,,,,,,,
332,,,,ATZP91,"∆ /Time=ERÅ/Min
",3751.8999999999996,3930.1000000000004,3981.0,3935.9399999999987,3746.84,3641.92,3918.459999999999,3989.0199999999986,3844.199999999999,,,,,,,,,,,,,,,,
339,2018-06-19,TEOS,ME-ER,ATZP91,Pre,5015.1,4920.72,4964.48,4960.73,5185.75,5147.61,4973.09,4929.97,5084.87,3995.9400000000005,3618.2999999999993,3856.633333333333,4.959654542016029,131.33353874772754,Pass,1159,Q18250055.F1,,,3650.0,4450.0,3700.0,4100.0,7.0,6.5
340,,,,ATZP91,Post,3138.97,2949.12,2973.46,2992.67,3322.72,3338.46,3013.55,2932.0,3166.52,,,,,,,,,,,,,,,,
341,,,,ATZP91,"∆ /Time=ERÅ/Min
",3752.260000000001,3943.2000000000007,3982.039999999999,3936.119999999999,3726.0600000000004,3618.2999999999993,3919.08,3995.9400000000005,3836.7,,,,,,,,,,,,,,,,
348,2018-06-25,TEOS,ME-ER,ATZP91,Pre,3153.54,2962.03,2986.7,3005.72,3341.1,3355.66,3027.1,2944.57,3181.6,4041.92,3712.5199999999995,3920.6511111111113,4.247888951362066,111.90517776720793,Pass,1340,Q18260023.F1,,,3650.0,4450.0,3700.0,4100.0,7.0,6.5
349,,,,ATZP91,Post,1241.03,969.47,970.04,1012.45,1429.56,1499.4,1043.31,923.61,1226.22,,,,,,,,,,,,,,,,
350,,,,ATZP91,"∆ /Time=ERÅ/Min
",3825.02,3985.1200000000003,4033.3199999999997,3986.5399999999995,3823.08,3712.5199999999995,3967.58,4041.92,3910.7599999999998,,,,,,,,,,,,,,,,
357,2018-06-28,TEOS,ME-ER,ATZP91,Pre,3388.14,3306.74,3440.21,3433.47,3683.05,3499.19,3396.01,3418.93,3541.65,4017.78,3648.2000000000003,3878.2400000000002,4.8210404931919975,136.74440610129827,Pass,121,,,,3650.0,4450.0,3700.0,4100.0,7.0,6.5
358,,,,ATZP91,Post,1500.81,1323.53,1431.32,1448.39,1822.81,1675.09,1417.88,1413.25,1622.23,,,,,,,,,,,,,,,,
359,,,,ATZP91,"∆ /Time=ERÅ/Min
",3774.66,3966.4199999999996,4017.78,3970.1599999999994,3720.4800000000005,3648.2000000000003,3956.26,4011.3599999999997,3838.84,,,,,,,,,,,,,,,,
366,2018-07-02,TEOS,ME-ER,ATZP91,Pre,2863.94,2767.99,2810.16,2796.62,2998.8,3035.93,2805.55,2775.01,2886.07,3919.5600000000004,3589.5199999999995,3793.017777777778,4.395212196434195,116.60127033802472,Pass,1340,,,,3650.0,4450.0,3700.0,4100.0,7.0,6.5
367,,,,ATZP91,Post,1018.11,835.07,855.97,866.69,1164.02,1241.17,882.97,815.23,992.26,,,,,,,,,,,,,,,,
368,,,,ATZP91,"∆ /Time=ERÅ/Min
",3691.66,3865.8399999999992,3908.3799999999997,3859.8599999999997,3669.5600000000004,3589.5199999999995,3845.1600000000003,3919.5600000000004,3787.6200000000003,,,,,,,,,,,,,,,,
375,2018-07-05,TEOS,ME-ER,ATZP91,Pre,6887.3,6872.31,6895.59,6847.61,6927.79,6871.05,6850.64,6880.35,6971.68,3994.3199999999997,3654.92,3869.193333333334,4.4370421113731515,121.02489248085666,Pass,121,,,,3650.0,4450.0,3700.0,4100.0,7.0,6.5
376,,,,ATZP91,Post,4997.7,4895.57,4898.43,4875.98,5055.34,5043.59,4882.33,4887.76,5056.25,,,,,,,,,,,,,,,,
377,,,,ATZP91,"∆ /Time=ERÅ/Min
",3779.2000000000007,3953.4800000000014,3994.3199999999997,3943.26,3744.8999999999996,3654.92,3936.620000000001,3985.1800000000003,3830.8600000000006,,,,,,,,,,,,,,,,
384,2018-07-08,TEOS,ME-ER,ATZP91,Pre,5003.19,4904.68,4907.48,4886.21,5060.29,5048.8,4892.59,4897.39,5060.32,4017.6800000000003,3656.9800000000005,3885.3533333333326,4.699882470363505,129.9492785667115,Pass,1428,,,,3650.0,4450.0,3700.0,4100.0,7.0,6.5
385,,,,ATZP91,Post,3106.16,2915.3,2900.99,2904.22,3188.47,3220.31,2916.62,2888.55,3136.24,,,,,,,,,,,,,,,,
386,,,,ATZP91,"∆ /Time=ERÅ/Min
",3794.0599999999995,3978.76,4012.9799999999996,3963.9800000000005,3743.6400000000003,3656.9800000000005,3951.9400000000005,4017.6800000000003,3848.16,,,,,,,,,,,,,,,,
393,2018-07-11,TEOS,ME-ER,ATZP91,Pre,3113.38,2919.79,2905.07,2908.07,3196.99,3229.59,2920.69,2892.4,3143.72,3997.78,3675.6600000000003,3880.74,4.197856502429157,113.51065544699105,Pass,1335,,,,3650.0,4450.0,3700.0,4100.0,7.0,6.5
394,,,,ATZP91,Post,1214.49,937.54,907.34,937.48,1314.81,1391.76,954.97,893.51,1214.47,,,,,,,,,,,,,,,,
395,,,,ATZP91,"∆ /Time=ERÅ/Min
",3797.78,3964.5,3995.46,3941.1800000000003,3764.3599999999997,3675.6600000000003,3931.44,3997.78,3858.4999999999995,,,,,,,,,,,,,,,,
402,2018-07-15,TEOS,ME-ER,ATZP91,Pre,7019.14,7007.01,7023.72,6972.38,7039.15,6989.79,6977.82,7007.78,7087.49,4040.7999999999993,3692.58,3913.4355555555553,4.502817655410692,122.37883222918592,Pass,1335,,,,3650.0,4450.0,3700.0,4100.0,7.0,6.5
403,,,,ATZP91,Post,5116.29,5012.55,5005.78,4978.35,5139.61,5143.5,4991.16,4987.38,5139.2,,,,,,,,,,,,,,,,
404,,,,ATZP91,"∆ /Time=ERÅ/Min
",3805.7000000000007,3988.92,4035.880000000001,3988.0599999999995,3799.08,3692.58,3973.3199999999997,4040.7999999999993,3896.58,,,,,,,,,,,,,,,,
411,2018-07-19,TEOS,ME-ER,ATZP91,Pre,5116.29,5012.55,5005.78,4978.35,5139.61,5143.5,4991.16,4987.38,5139.2,4029.9400000000005,3667.5600000000004,3893.6244444444446,4.707762260474181,124.95314272868741,Pass,1340,Q18290075.F1,,,3650.0,4450.0,3700.0,4100.0,7.0,6.5
412,,,,ATZP91,Post,3225.39,3027.47,2997.41,2993.22,3248.75,3309.72,3016.98,2972.41,3201.16,,,,,,,,,,,,,,,,
413,,,,ATZP91,"∆ /Time=ERÅ/Min
",3781.8,3970.1600000000008,4016.74,3970.260000000001,3781.7199999999993,3667.5600000000004,3948.3599999999997,4029.9400000000005,3876.08,,,,,,,,,,,,,,,,
420,2018-07-22,TEOS,ME-ER,ATZP91,Pre,6881.74,6882.58,6908.7,6850.94,6901.1,6848.49,6855.21,6891.0,6955.99,4007.620000000001,3649.3199999999997,3880.3199999999997,4.679415014353006,123.55814946818255,PASS,1335,,,,3650.0,4450.0,3700.0,4100.0,7.0,6.5
421,,,,ATZP91,Post,4985.0,4899.94,4907.63,4879.01,5024.19,5023.83,4888.22,4887.19,5019.3,,,,,,,,,,,,,,,,
422,,,,ATZP91,"∆ /Time=ERÅ/Min
",3793.4799999999996,3965.2800000000007,4002.1399999999994,3943.8599999999988,3753.8200000000015,3649.3199999999997,3933.9799999999996,4007.620000000001,3873.379999999999,,,,,,,,,,,,,,,,
429,2018-07-26,TEOS,ME-ER,ATZP91,Pre,4985.0,4899.94,4907.63,4879.01,5024.19,5023.83,4888.22,4887.19,5019.3,4008.379999999999,3648.74,3875.3399999999997,4.696805065089739,123.32936308926334,Pass,1340,,,,3650.0,4450.0,3700.0,4100.0,7.0,6.5
430,,,,ATZP91,Post,3099.21,2923.12,2911.09,2904.72,3144.49,3199.46,2923.35,2883.0,3086.84,,,,,,,,,,,,,,,,
431,,,,ATZP91,"∆ /Time=ERÅ/Min
",3771.58,3953.6399999999994,3993.08,3948.580000000001,3759.3999999999996,3648.74,3929.7400000000007,4008.379999999999,3864.92,,,,,,,,,,,,,,,,
435,2018-07-30,TEOS,ME-ER,ATZP91,Pre,3099.21,2923.12,2911.09,2904.72,3144.49,3199.46,2923.35,2883.0,3086.84,4039.02,3696.2200000000003,3915.3200000000006,4.431665985800049,118.76184782998227,Pass,1340,,,,3650.0,4450.0,3700.0,4100.0,7.0,6.5
436,,,,ATZP91,Post,1194.25,927.99,894.3,911.5,1238.04,1351.35,938.24,863.49,1137.18,,,,,,,,,,,,,,,,
437,,,,ATZP91,"∆ /Time=ERÅ/Min
",3809.92,3990.2599999999998,4033.5800000000004,3986.4399999999996,3812.8999999999996,3696.2200000000003,3970.22,4039.02,3899.32,,,,,,,,,,,,,,,,
444,2018-08-02,TEOS,ME-ER,ATZP91,Pre,7021.92,7017.77,7041.54,6990.05,7049.58,6991.64,6994.74,7025.7,7102.58,4034.3999999999996,3662.4000000000015,3900.344444444445,4.833177424384135,128.32095494412877,Pass,1340,Q18310091.F1,,,3650.0,4450.0,3700.0,4100.0,7.0,6.5
445,,,,ATZP91,Post,5124.12,5025.45,5029.44,5002.06,5158.85,5160.44,5014.55,5008.5,5160.56,,,,,,,,,,,,,,,,
446,,,,ATZP91,"∆ /Time=ERÅ/Min
",3795.6000000000004,3984.6400000000012,4024.2000000000007,3975.9799999999996,3781.459999999999,3662.4000000000015,3960.379999999999,4034.3999999999996,3884.039999999999,,,,,,,,,,,,,,,,
453,2018-08-05,TEOS,ME-ER,ATZP91,Pre,5124.12,5025.45,5029.44,5002.06,5158.85,5160.44,5014.55,5008.5,5160.56,4009.5200000000004,3664.0599999999995,3886.1088888888894,4.501940424156664,122.11183812844627,Pass,1340,,,,3650.0,4450.0,3700.0,4100.0,7.0,6.5
454,,,,ATZP91,Post,3235.35,3043.82,3025.94,3019.82,3268.77,3328.41,3038.97,3003.74,3231.66,,,,,,,,,,,,,,,,
455,,,,ATZP91,"∆ /Time=ERÅ/Min
",3777.54,3963.2599999999993,4006.999999999999,3964.4800000000005,3780.1600000000008,3664.0599999999995,3951.1600000000008,4009.5200000000004,3857.800000000001,,,,,,,,,,,,,,,,
462,2018-08-08,TEOS,ME-ER,ATZP91,Pre,6839.48,6826.21,6870.9,6834.68,6894.53,6858.91,6859.58,6862.33,6947.74,4023.8600000000006,3680.4400000000005,3900.0977777777775,4.457510740755163,119.54010140720968,Pass,1159/102,Q18320068.F1,,,3650.0,4450.0,3700.0,4100.0,7.0,6.5
463,,,,ATZP91,Post,4945.67,4843.21,4860.76,4848.45,4994.22,5018.69,4877.94,4850.4,5004.58,,,,,,,,,,,,,,,,
464,,,,ATZP91,"∆ /Time=ERÅ/Min
",3787.619999999999,3966.0,4020.279999999999,3972.460000000001,3800.619999999999,3680.4400000000005,3963.2800000000007,4023.8600000000006,3886.3199999999997,,,,,,,,,,,,,,,,
471,2018-08-10,TEOS,ME-ER,ATZP91,Pre,4953.6,4853.66,4870.76,4858.71,5000.79,5025.0,4887.74,4860.87,5011.5,4035.6400000000003,3675.62,3908.1888888888884,4.66875711621707,127.82060362520575,Pass,1428,,,,3650.0,4450.0,3700.0,4100.0,7.0,6.5
472,,,,ATZP91,Post,3052.71,2859.34,2852.94,2863.09,3105.68,3187.19,2899.51,2843.09,3072.23,,,,,,,,,,,,,,,,
473,,,,ATZP91,"∆ /Time=ERÅ/Min
",3801.7800000000007,3988.6399999999994,4035.6400000000003,3991.24,3790.2200000000003,3675.62,3976.459999999999,4035.5599999999995,3878.54,,,,,,,,,,,,,,,,
480,2018-08-16,TEOS,ME-ER,ATZP91,Pre,6945.23,6937.17,6986.48,6948.31,6995.27,6958.84,6969.59,6978.8,7054.81,4069.9799999999996,3741.620000000001,3950.3333333333335,4.2034922423062975,116.86572123596893,Pass,1335,,,,3650.0,4450.0,3700.0,4100.0,7.0,6.5
481,,,,ATZP91,Post,5016.49,4920.8,4951.49,4938.37,5075.39,5088.03,4963.27,4945.4,5098.76,,,,,,,,,,,,,,,,
482,,,,ATZP91,"∆ /Time=ERÅ/Min
",3857.4799999999996,4032.74,4069.9799999999996,4019.880000000001,3839.76,3741.620000000001,4012.6399999999994,4066.800000000001,3912.1000000000004,,,,,,,,,,,,,,,,
489,2018-08-20,TEOS,ME-ER,ATZP91,Pre,5016.49,4920.8,4951.49,4938.37,5075.39,5088.03,4963.27,4945.4,5098.76,4071.3199999999997,3724.2999999999993,3946.335555555556,4.451474032854352,123.1114892192067,Pass,1340,,,,3650.0,4450.0,3700.0,4100.0,7.0,6.5
490,,,,ATZP91,Post,3094.94,2905.33,2915.83,2927.1,3158.53,3225.88,2957.69,2911.66,3142.53,,,,,,,,,,,,,,,,
491,,,,ATZP91,"∆ /Time=ERÅ/Min
",3843.0999999999995,4030.9400000000005,4071.3199999999997,4022.54,3833.7200000000003,3724.2999999999993,4011.1600000000008,4067.4799999999996,3912.46,,,,,,,,,,,,,,,,
498,2018-08-23,TEOS,ME-ER,ATZP91,Pre,6842.0,6855.0,6905.0,6852.0,6857.0,6860.0,6883.0,6885.0,6956.0,4008.0,3660.0,3881.777777777778,4.538341158059469,121.34844228272578,Pass,1340,,,,3650.0,4450.0,3700.0,4100.0,7.0,6.5
499,,,,ATZP91,Post,4960.0,4877.0,4901.0,4875.0,4969.0,5030.0,4913.0,4886.0,5016.0,,,,,,,,,,,,,,,,
500,,,,ATZP91,"∆ /Time=ERÅ/Min
",3764.0,3956.0,4008.0,3954.0,3776.0,3660.0,3940.0,3998.0,3880.0,,,,,,,,,,,,,,,,
507,2018-08-26,TEOS,ME-ER,ATZP91,Pre,4969.79,4888.77,4912.22,4886.23,4978.38,5038.82,4923.65,4897.26,5025.36,4047.1000000000004,3678.3999999999996,3916.704444444444,4.77250663387484,131.01059070845832,Pass,102,,,,3650.0,4450.0,3700.0,4100.0,7.0,6.5
508,,,,ATZP91,Post,3060.29,2883.44,2889.94,2890.31,3086.86,3199.62,2931.29,2873.71,3079.85,,,,,,,,,,,,,,,,
509,,,,ATZP91,"∆ /Time=ERÅ/Min
",3819.0,4010.6600000000008,4044.5600000000004,3991.8399999999992,3783.04,3678.3999999999996,3984.7199999999993,4047.1000000000004,3891.0199999999995,,,,,,,,,,,,,,,,
516,2018-08-26,TEOS,ME-ER,ATZP91,Pre,3071.52,2893.21,2900.42,2900.61,3098.24,3211.2,2941.74,2883.91,3091.94,4048.9799999999996,3679.0199999999995,3913.0866666666666,4.787267080745343,127.15059063960558,Pass,121,,,,3650.0,4450.0,3700.0,4100.0,7.0,6.5
517,,,,ATZP91,Post,1170.89,896.9,881.13,909.2,1199.07,1371.69,956.02,859.42,1139.58,,,,,,,,,,,,,,,,
518,,,,ATZP91,"∆ /Time=ERÅ/Min
",3801.2599999999998,3992.62,4038.58,3982.82,3798.3399999999997,3679.0199999999995,3971.4399999999996,4048.9799999999996,3904.7200000000003,,,,,,,,,,,,,,,,
525,2018-09-01,TEOS,ME-ER,ATZP91,Pre,6953.63,6941.14,6989.81,6952.52,7007.72,6971.64,6975.28,6980.98,7061.7,4051.779999999999,3695.1800000000003,3924.733333333333,4.6030959240785885,122.26539371384813,Pass,1335,,,,3650.0,4450.0,3700.0,4100.0,7.0,6.5
526,,,,ATZP91,Post,5037.71,4936.49,4969.26,4956.19,5103.18,5124.05,4984.5,4955.09,5106.65,,,,,,,,,,,,,,,,
527,,,,ATZP91,"∆ /Time=ERÅ/Min
",3831.84,4009.300000000001,4041.1000000000004,3992.6600000000017,3809.08,3695.1800000000003,3981.5599999999995,4051.779999999999,3910.1000000000004,,,,,,,,,,,,,,,,
534,2018-09-04,TEOS,ME-ER,ATZP91,Pre,5037.71,4936.49,4969.26,4956.19,5103.18,5124.05,4984.5,4955.09,5106.65,4051.540000000001,3704.1400000000003,3929.4066666666663,4.479297753388491,122.62903938302027,Pass,1335,,,,3650.0,4450.0,3700.0,4100.0,7.0,6.5
535,,,,ATZP91,Post,3125.43,2930.29,2943.49,2952.57,3191.08,3271.98,2985.34,2931.77,3158.84,,,,,,,,,,,,,,,,
536,,,,ATZP91,"∆ /Time=ERÅ/Min
",3824.5600000000004,4012.3999999999996,4051.540000000001,4007.239999999999,3824.2000000000007,3704.1400000000003,3998.3199999999997,4046.6400000000003,3895.619999999999,,,,,,,,,,,,,,,,
546,2018-09-07,TEOS,ME-ER,ATZP91,Pre,3135.67,2939.37,2953.21,2962.39,3202.45,3283.39,2995.09,2941.35,3170.06,4042.04,3696.8399999999997,3919.753333333333,4.460593781012244,119.20797750149836,Pass,1340,,,,3650.0,4450.0,3700.0,4100.0,7.0,6.5
547,,,,ATZP91,Post,1230.97,943.62,933.68,965.61,1288.1,1434.97,1006.39,920.33,1220.42,,,,,,,,,,,,,,,,
548,,,,ATZP91,"∆ /Time=ERÅ/Min
",3809.4,3991.5,4039.0600000000004,3993.5599999999995,3828.7,3696.8399999999997,3977.4000000000005,4042.04,3899.2799999999997,,,,,,,,,,,,,,,,
552,2018-09-10,TEOS,ME-ER,ATZP91,Pre,7035.0,7018.0,7039.0,6989.0,7065.0,7010.0,6993.0,7022.0,7111.0,4002.0,3622.0,3863.777777777778,4.984260230849948,130.170827931776,Pass,1340,,,,3650.0,4450.0,3700.0,4100.0,7.0,6.5
553,,,,ATZP91,Post,5159.0,5044.0,5044.0,5018.0,5190.0,5199.0,5033.0,5021.0,5187.0,,,,,,,,,,,,,,,,
554,,,,ATZP91,"∆ /Time=ERÅ/Min
",3752.0,3948.0,3990.0,3942.0,3750.0,3622.0,3920.0,4002.0,3848.0,,,,,,,,,,,,,,,,
561,2018-09-14,TEOS,ME-ER,ATZP91,Pre,5165.48,5051.29,5050.19,5025.01,5195.85,5204.78,5039.47,5027.83,5193.53,4054.3199999999997,3670.2,3917.4422222222224,4.972736170014446,131.9769470189427,Pass,1335,,,,3650.0,4450.0,3700.0,4100.0,7.0,6.5
562,,,,ATZP91,Post,3259.39,3048.83,3027.96,3027.16,3296.99,3369.68,3049.95,3000.67,3244.31,,,,,,,,,,,,,,,,
563,,,,ATZP91,"∆ /Time=ERÅ/Min
",3812.1799999999994,4004.92,4044.459999999999,3995.7000000000007,3797.720000000001,3670.2,3979.040000000001,4054.3199999999997,3898.4399999999996,,,,,,,,,,,,,,,,
570,2018-09-17,TEOS,ME-ER,ATZP91,Pre,3259.39,3048.83,3027.96,3027.16,3296.99,3369.68,3049.95,3000.67,3244.31,4042.12,3681.5399999999995,3918.6999999999994,4.668512078470575,121.31930225650447,Pass,1340,Q18380010.F1,,,3650.0,4450.0,3700.0,4100.0,7.0,6.5
571,,,,ATZP91,Post,1339.51,1047.88,1010.71,1036.44,1395.37,1528.91,1065.95,979.61,1286.41,,,,,,,,,,,,,,,,
572,,,,ATZP91,"∆ /Time=ERÅ/Min
",3839.7599999999998,4001.8999999999996,4034.5,3981.4399999999996,3803.24,3681.5399999999995,3967.9999999999995,4042.12,3915.7999999999997,,,,,,,,,,,,,,,,
579,2018-09-20,TEOS,ME-ER,ATZP91,Pre,6877.78,6887.78,6914.55,6864.87,6901.15,6839.29,6866.3,6903.24,6978.28,4033.58,3644.6000000000004,3894.735555555557,5.066044296955783,131.26017552087512,Pass,1340,,,,3650.0,4450.0,3700.0,4100.0,7.0,6.5
580,,,,ATZP91,Post,4987.23,4899.32,4904.84,4880.62,5008.86,5016.99,4890.67,4886.45,5031.95,,,,,,,,,,,,,,,,
581,,,,ATZP91,"∆ /Time=ERÅ/Min
",3781.1000000000004,3976.92,4019.42,3968.5,3784.58,3644.6000000000004,3951.26,4033.58,3892.66,,,,,,,,,,,,,,,,
588,2018-09-24,TEOS,ME-ER,ATZP91,Pre,4987.23,4899.32,4904.84,4880.62,5008.86,5016.99,4890.67,4886.45,5031.95,4095.6800000000003,3703.9799999999996,3959.317777777778,5.0220137800878595,139.52159633706745,Pass,1340,,,,3650.0,4450.0,3700.0,4100.0,7.0,6.5
589,,,,ATZP91,Post,3070.0,2873.0,2857.0,2856.0,3088.0,3165.0,2872.0,2839.0,3070.0,,,,,,,,,,,,,,,,
590,,,,ATZP91,"∆ /Time=ERÅ/Min
",3834.459999999999,4052.6399999999994,4095.6800000000003,4049.24,3841.7199999999993,3703.9799999999996,4037.34,4094.8999999999996,3923.8999999999996,,,,,,,,,,,,,,,,
597,2018-09-27,TEOS,ME-ER,ATZP91,Pre,7038.77,7022.49,7039.84,6989.84,7064.59,7007.58,6994.27,7025.41,7112.41,4018.42,3646.039999999999,3884.204444444445,4.8585288461287695,133.01266660652539,Pass,1340,,,,3650.0,4450.0,3700.0,4100.0,7.0,6.5
598,,,,ATZP91,Post,5153.48,5032.51,5030.63,5007.49,5182.5,5184.56,5017.37,5017.38,5190.36,,,,,,,,,,,,,,,,
599,,,,ATZP91,"∆ /Time=ERÅ/Min
",3770.5800000000017,3979.959999999999,4018.42,3964.7000000000007,3764.1800000000003,3646.039999999999,3953.800000000001,4016.0599999999995,3844.1000000000004,,,,,,,,,,,,,,,,
615,2018-09-30,TEOS,ME-ER,ATZP91,Pre,5158.79,5037.14,5035.55,5012.4,5188.4,5189.87,5021.98,5022.17,5195.31,4080.1400000000003,3706.26,3949.4666666666662,4.801705537860887,131.64858031897586,Pass,74,,,,3650.0,4450.0,3700.0,4100.0,7.0,6.5
616,,,,ATZP91,Post,3237.5,3017.36,2995.48,2996.44,3271.47,3336.74,3012.48,2983.02,3238.52,,,,,,,,,,,,,,,,
617,,,,ATZP91,"∆ /Time=ERÅ/Min
",3842.58,4039.5600000000004,4080.1400000000003,4031.919999999999,3833.8599999999997,3706.26,4018.999999999999,4078.3,3913.580000000001,,,,,,,,,,,,,,,,
624,2018-10-04,TEOS,ME-ER,ATZP91,Pre,3237.5,3017.36,2995.48,2996.44,3271.47,3336.74,3012.48,2983.02,3238.52,4078.14,3706.5799999999995,3949.3888888888887,4.772939810295045,121.26813642136192,Pass,1340,Q18400068.F1,,,3650.0,4450.0,3700.0,4100.0,7.0,6.5
625,,,,ATZP91,Post,1307.43,1007.95,963.5,988.6,1346.11,1483.45,1015.27,943.95,1260.5,,,,,,,,,,,,,,,,
626,,,,ATZP91,"∆ /Time=ERÅ/Min
",3860.14,4018.82,4063.96,4015.6800000000003,3850.72,3706.5799999999995,3994.42,4078.14,3956.04,,,,,,,,,,,,,,,,
633,2018-10-07,TEOS,ME-ER,ATZP91,Pre,6873.84,6889.92,6940.99,6887.25,6882.15,6889.51,6918.4,6931.13,6987.69,4053.4799999999996,3687.6400000000012,3926.1711111111113,4.725931131412487,127.51750394006014,Pass,1428, Q18410002.F1,,,3650.0,4450.0,3700.0,4100.0,7.0,6.5
634,,,,ATZP91,Post,4962.64,4882.96,4915.56,4889.44,4977.67,5045.69,4922.93,4904.39,5031.83,,,,,,,,,,,,,,,,
635,,,,ATZP91,"∆ /Time=ERÅ/Min
",3822.3999999999996,4013.92,4050.8599999999988,3995.620000000001,3808.959999999999,3687.6400000000012,3990.9399999999987,4053.4799999999996,3911.7199999999993,,,,,,,,,,,,,,,,
642,2018-10-10,TEOS,ME-ER,ATZP91,Pre,4970.53,4892.05,4924.42,4898.46,4985.33,5052.33,4931.3,4912.9,5038.7,4125.36,3748.6399999999994,3995.797777777778,4.784353568707141,131.78010906220172,Pass,1340,Q18410089.F1,,,3650.0,4450.0,3700.0,4100.0,7.0,6.5
643,,,,ATZP91,Post,3027.64,2849.55,2862.62,2860.51,3044.26,3178.01,2899.04,2850.22,3053.08,,,,,,,,,,,,,,,,
644,,,,ATZP91,"∆ /Time=ERÅ/Min
",3885.7799999999997,4085.0,4123.6,4075.8999999999996,3882.1399999999994,3748.6399999999994,4064.5200000000004,4125.36,3971.24,,,,,,,,,,,,,,,,
645,2018-10-14,TEOS,ME-ER,ATZP91,Pre,6913.76,6917.01,6938.55,6879.0,6924.66,6870.55,6884.15,6921.89,6986.62,4086.76,3720.7000000000007,3958.2999999999997,4.688592704925795,125.43281269271344,Pass,1340,Q18420001.F1,,,3650.0,4450.0,3700.0,4100.0,7.0,6.5
646,,,,ATZP91,Post,4990.21,4899.29,4897.79,4862.8,4996.3,5010.2,4875.54,4878.51,5013.2,,,,,,,,,,,,,,,,
647,,,,ATZP91,"∆ /Time=ERÅ/Min
",3847.1000000000004,4035.4400000000005,4081.5200000000004,4032.3999999999996,3856.7199999999993,3720.7000000000007,4017.2199999999993,4086.76,3946.84,,,,,,,,,,,,,,,,
654,2018-10-17,TEOS,ME-ER,ATZP91,Pre,4996.04,4906.16,4904.93,4870.8,5001.92,5015.62,4883.22,4885.94,5019.01,4082.9799999999996,3654.96,3934.6377777777775,5.531446353939156,145.70417785517253,Pass,102,Q18420063.F1,,,3650.0,4450.0,3700.0,4100.0,7.0,6.5
655,,,,ATZP91,Post,3077.78,2887.31,2871.47,2862.88,3106.23,3188.14,2881.95,2844.45,3057.56,,,,,,,,,,,,,,,,
656,,,,ATZP91,"∆ /Time=ERÅ/Min
",3836.5199999999995,4037.7,4066.920000000001,4015.84,3791.38,3654.96,4002.540000000001,4082.9799999999996,3922.9000000000005,,,,,,,,,,,,,,,,
663,2018-10-21,TEOS,ME-ER,ATZP91,Pre,3086.13,2894.35,2878.24,2869.15,3113.34,3195.98,2888.48,2851.33,3065.83,4100.98,3748.18,3974.437777777778,4.494748482640177,124.50174795738715,Pass,121,Q18430001.F1,,,3650.0,4450.0,3700.0,4100.0,7.0,6.5
664,,,,ATZP91,Post,1145.84,859.5,830.66,848.67,1188.88,1321.89,871.22,800.84,1090.36,,,,,,,,,,,,,,,,
665,,,,ATZP91,"∆ /Time=ERÅ/Min
",3880.5800000000004,4069.7,4095.16,4040.96,3848.92,3748.18,4034.52,4100.98,3950.94,,,,,,,,,,,,,,,,
672,2018-10-24,TEOS,ME-ER,ATZP91,Pre,6848.32,6841.1,6888.48,6848.47,6893.98,6866.11,6873.7,6878.57,6952.19,4067.5999999999985,3694.7199999999993,3939.1555555555556,4.8037184759195615,130.28535749568397,Pass,1159,Q18430086.F1,,,3650.0,4450.0,3700.0,4100.0,7.0,6.5
